Repository: amikkonen/hamFoam

# hamFoam
Heat and Moisture transport solver for building physics. OpenFOAM based.

Tested on OpenFOAM-dev. Should work atleast on OpenFOAM-7 also.


Initial testing has been done. Works. Finer details about material properties etc. will be adjusted. Once the adjustements have been done, a comparison to COMSOL will be added.

Measurement data by Tampere University, Building Physics team led by Juha Vinha. We have more data than is published here.


#To compile:
cd solvers
./Allwmake

#To test transient hamFoam:
(for all the scripts to work, you need python3 and some packages)
cd validationAndVerification/hamFoam/
bash runAll.sh

Antti Mikkonen 2019, a.mikkonen@iki.fi

File: validationAndVerification/hamFoam/measurementData/materialProperties/A2_runkoleijona/Dw.txt
Moisture diffusivity
RH (-), D_w (m^2/s)
0.0, 0.0
0.33, 0.0
0.55, 0.0
0.65, 0.0
0.75, 0.0
0.8, 2.821418657562898e-11
0.8300000000000001, 3.5228658476355535e-11
0.86, 5.070361947230494e-11
0.93, 1.1858751335664038e-10
0.97, 1.9423374185017227e-10
1.0, 4.846938775510205e-09

File: validationAndVerification/hamFoam/measurementData/materialProperties/A2_runkoleijona/wc.txt
Sorption
RH (-), w (kg/m^3)
0.0, 0.0
0.33, 12.3
0.55, 20.0
0.65, 24.1
0.75, 28.2
0.8, 35.7
0.8300000000000001, 40.2
0.86, 47.58
0.93, 64.8
0.97, 74.8
1.0, 140.0

File: validationAndVerification/hamFoam/measurementData/materialProperties/A2_runkoleijona/wc_ad.txt
Adsorption
RH (-), w_ad (kg/m^3)
0.0, 0.0
0.33, 12.0
0.55, 18.5
0.75, 25.0
0.8300000000000001, 40.0
0.93, 64.8
0.97, 74.8
1.0, 140.0

File: validationAndVerification/hamFoam/measurementData/materialProperties/A2_runkoleijona/wc_de.txt
Desorption
RH (-), w_de (kg/m^3)
0.0, 0.0
0.33, 12.5
0.55, 21.6
0.75, 31.3
0.8300000000000001, 40.4
0.93, 64.8
0.97, 74.8
1.0, 140.0
