Repository: amikkonen/hamFoam

# hamFoam
Heat and Moisture transport solver for building physics. OpenFOAM based.

Tested on OpenFOAM-dev. Should work atleast on OpenFOAM-7 also.


Initial testing has been done. Works. Finer details about material properties etc. will be adjusted. Once the adjustements have been done, a comparison to COMSOL will be added.

Measurement data by Tampere University, Building Physics team led by Juha Vinha. We have more data than is published here.


#To compile:
cd solvers
./Allwmake

#To test transient hamFoam:
(for all the scripts to work, you need python3 and some packages)
cd validationAndVerification/hamFoam/
bash runAll.sh

Antti Mikkonen 2019, a.mikkonen@iki.fi

File: validationAndVerification/hamFoam/measurementData/materialProperties/C1_Kipsilevy_GN/Dw.txt
Moisture diffusivity
RH (-), D_w (m^2/s)
0.0, 0.0
0.33, 0.0
0.55, 0.0
0.65, 0.0
0.75, 0.0
0.8, 1.8520649949187029e-10
0.8300000000000001, 1.871564250318562e-10
0.86, 1.9234970889565175e-10
0.93, 2.0503470722951075e-10
0.97, 2.217122281791674e-10
1.0, 1.5946411316395547e-07

File: validationAndVerification/hamFoam/measurementData/materialProperties/C1_Kipsilevy_GN/wc.txt
Sorption
RH (-), w (kg/m^3)
0.0, 0.0
0.33, 4.6
0.55, 6.3
0.65, 6.7
0.75, 7.1
0.8, 8.0375
0.8300000000000001, 8.6
0.86, 10.07
0.93, 13.5
0.97, 17.7
1.0, 371.0

File: validationAndVerification/hamFoam/measurementData/materialProperties/C1_Kipsilevy_GN/wc_ad.txt
Adsorption
RH (-), w_ad (kg/m^3)
0.0, 0.0
0.33, 2.4
0.55, 4.6
0.75, 5.1
0.8300000000000001, 7.5
0.93, 13.5
0.97, 17.7
1.0, 371.0

File: validationAndVerification/hamFoam/measurementData/materialProperties/C1_Kipsilevy_GN/wc_de.txt
Desorption
RH (-), w_de (kg/m^3)
0.0, 0.0
0.33, 6.7
0.55, 7.9
0.75, 9.1
0.8300000000000001, 9.6
0.93, 13.5
0.97, 17.7
1.0, 371.0
