Repository: amikkonen/hamFoam

# hamFoam
Heat and Moisture transport solver for building physics. OpenFOAM based.

Tested on OpenFOAM-dev. Should work atleast on OpenFOAM-7 also.


Initial testing has been done. Works. Finer details about material properties etc. will be adjusted. Once the adjustements have been done, a comparison to COMSOL will be added.

Measurement data by Tampere University, Building Physics team led by Juha Vinha. We have more data than is published here.


#To compile:
cd solvers
./Allwmake

#To test transient hamFoam:
(for all the scripts to work, you need python3 and some packages)
cd validationAndVerification/hamFoam/
bash runAll.sh

Antti Mikkonen 2019, a.mikkonen@iki.fi

File: validationAndVerification/hamFoam/measurementData/materialProperties/D4_Ekovilla/Dw.txt
Moisture diffusivity
RH (-), D_w (m^2/s)
0.0, 0.0
0.33, 0.0
0.55, 0.0
0.65, 0.0
0.75, 0.0
0.8, 1.1819298012278607e-10
0.8300000000000001, 1.1959287859768245e-10
0.86, 1.2307861264701988e-10
0.93, 1.31612224185241e-10
0.97, 1.3645141596878977e-10
1.0, 1.0748347107438013e-07

File: validationAndVerification/hamFoam/measurementData/materialProperties/D4_Ekovilla/wc.txt
Sorption
RH (-), w (kg/m^3)
0.0, 0.0
0.33, 1.9
0.55, 3.1
0.65, 3.95
0.75, 4.8
0.8, 6.05
0.8300000000000001, 6.8
0.86, 8.63
0.93, 12.9
0.97, 15.2
1.0, 440.0

File: validationAndVerification/hamFoam/measurementData/materialProperties/D4_Ekovilla/wc_ad.txt
Adsorption
RH (-), w_ad (kg/m^3)
0.0, 0.0
0.33, 2.1
0.55, 3.0
0.75, 4.1
0.8300000000000001, 6.6
0.93, 12.9
0.97, 15.2
1.0, 440.0

File: validationAndVerification/hamFoam/measurementData/materialProperties/D4_Ekovilla/wc_de.txt
Desorption
RH (-), w_de (kg/m^3)
0.0, 0.0
0.33, 1.7
0.55, 3.1
0.75, 5.5
0.8300000000000001, 6.9
0.93, 12.9
0.97, 15.2
1.0, 440.0
