Repository: amikkonen/hamFoam

# hamFoam
Heat and Moisture transport solver for building physics. OpenFOAM based.

Tested on OpenFOAM-dev. Should work atleast on OpenFOAM-7 also.


Initial testing has been done. Works. Finer details about material properties etc. will be adjusted. Once the adjustements have been done, a comparison to COMSOL will be added.

Measurement data by Tampere University, Building Physics team led by Juha Vinha. We have more data than is published here.


#To compile:
cd solvers
./Allwmake

#To test transient hamFoam:
(for all the scripts to work, you need python3 and some packages)
cd validationAndVerification/hamFoam/
bash runAll.sh

Antti Mikkonen 2019, a.mikkonen@iki.fi

File: validationAndVerification/hamFoam/measurementData/materialProperties/D3_Vital/Dw.txt
Moisture diffusivity
RH (-), D_w (m^2/s)
0.0, 0.0
0.33, 0.0
0.55, 0.0
0.65, 0.0
0.75, 0.0
0.8, 7.185765106826372e-11
0.8300000000000001, 7.257715494375179e-11
0.86, 7.500003708329635e-11
0.93, 8.097265904176096e-11
0.97, 8.422001690928227e-11
1.0, 6.65202366863905e-08

File: validationAndVerification/hamFoam/measurementData/materialProperties/D3_Vital/k.txt
Thermal conductivity
RH (-), lambda (W/mK)
0.0, 0.03655
0.33, 0.03727492
0.65, 0.037779775
0.86, 0.039472981
0.97, 0.04229758
1.0, 0.6

File: validationAndVerification/hamFoam/measurementData/materialProperties/D3_Vital/wc.txt
Sorption
RH (-), w (kg/m^3)
0.0, 0.0
0.33, 2.8
0.55, 3.8
0.65, 4.75
0.75, 5.7
0.8, 7.2625
0.8300000000000001, 8.2
0.86, 11.29
0.93, 18.5
0.97, 22.2
1.0, 650.0

File: validationAndVerification/hamFoam/measurementData/materialProperties/D3_Vital/wc_ad.txt
Adsorption
RH (-), w_ad (kg/m^3)
0.0, 0.0
0.33, 2.2
0.55, 3.4
0.75, 4.8
0.8300000000000001, 7.6
0.93, 18.5
0.97, 22.2
1.0, 650.0

File: validationAndVerification/hamFoam/measurementData/materialProperties/D3_Vital/wc_de.txt
Desorption
RH (-), w_de (kg/m^3)
0.0, 0.0
0.33, 3.3
0.55, 4.3
0.75, 6.6
0.8300000000000001, 8.8
0.93, 18.5
0.97, 22.2
1.0, 650.0
